Repository: PanosAssiouras/PQC_root_Analysis_with_xml

File: VPX37400_2-S_HM_W/txt_files/CV/VPX37400_037_2-S_HM_W_Left_PQC3_DiodeHalf_CV.txt
RUN_TYPE: PQC 
OPERATOR: A. Kyriakis
RUN_BEGIN_TIMESTAMP: 2021-09-29 10:34:06
NAME_LABEL: 37400_037_2-S_HM_WW
KIND_OF_PART: 2S Halfmoon W
KIND_OF_HM_FLUTE_ID: PQC3
KIND_OF_HM_STRUCT_ID: DIODE_HALF
KIND_OF_HM_SET_ID: Left
KIND_OF_HM_CONFIG_ID: Not Used
PROCEDURE_TYPE: NONE
WAITING_TIME_S: 0.500
AC_FREQ_HZ: 100000
AC_AMPL_V: 0.250
TEMP_SET_DEGC: 21.1
AV_TEMP_DEGC: 21.1

            TIME	     VOLTS	CAPCTNC_PFRD	RESSTNC_MOHM	 TEMP_DEGC	AIR_TEMP_DEGC	    RH_CNT
2021-09-29 10:34:07	0.000E+0	113.080E+0	26.330E-3	21.100E+0	21.100E+0	21.500E+0
2021-09-29 10:34:09	-5.000E+0	20.880E+0	2.439E+0	21.100E+0	21.100E+0	21.500E+0
2021-09-29 10:34:10	-10.000E+0	14.770E+0	6.757E+0	21.100E+0	21.100E+0	21.500E+0
2021-09-29 10:34:12	-15.000E+0	12.232E+0	5.618E+0	21.100E+0	21.100E+0	21.500E+0
2021-09-29 10:34:13	-20.000E+0	10.569E+0	8.264E+0	21.100E+0	21.100E+0	21.500E+0
2021-09-29 10:34:14	-25.000E+0	9.368E+0	9.615E+0	21.100E+0	21.100E+0	21.500E+0
2021-09-29 10:34:15	-30.000E+0	8.501E+0	10.753E+0	21.100E+0	21.100E+0	21.500E+0
2021-09-29 10:34:16	-35.000E+0	7.764E+0	12.195E+0	21.200E+0	21.200E+0	21.500E+0
2021-09-29 10:34:17	-40.000E+0	7.089E+0	14.493E+0	21.200E+0	21.200E+0	21.500E+0
2021-09-29 10:34:18	-45.000E+0	6.500E+0	43.478E+0	21.200E+0	21.200E+0	21.500E+0
2021-09-29 10:34:19	-50.000E+0	5.875E+0	-15.625E+0	21.200E+0	21.200E+0	21.500E+0
2021-09-29 10:34:20	-55.000E+0	5.382E+0	-10.417E+0	21.200E+0	21.200E+0	21.500E+0
2021-09-29 10:34:22	-60.000E+0	5.140E+0	-7.092E+0	21.100E+0	21.100E+0	21.500E+0
2021-09-29 10:34:23	-65.000E+0	5.220E+0	-16.949E+0	21.200E+0	21.200E+0	21.500E+0
2021-09-29 10:34:24	-70.000E+0	5.029E+0	-33.333E+0	21.200E+0	21.200E+0	21.500E+0
2021-09-29 10:34:25	-75.000E+0	4.823E+0	-18.868E+0	21.100E+0	21.100E+0	21.500E+0
2021-09-29 10:34:26	-80.000E+0	4.657E+0	-23.810E+0	21.100E+0	21.100E+0	21.500E+0
2021-09-29 10:34:27	-85.000E+0	4.489E+0	-19.608E+0	21.200E+0	21.200E+0	21.500E+0
2021-09-29 10:34:28	-90.000E+0	4.299E+0	-11.364E+0	21.100E+0	21.100E+0	21.500E+0
2021-09-29 10:34:29	-95.000E+0	4.056E+0	-11.765E+0	21.100E+0	21.100E+0	21.500E+0
2021-09-29 10:34:30	-100.000E+0	3.955E+0	-10.101E+0	21.100E+0	21.100E+0	21.500E+0
2021-09-29 10:34:31	-105.000E+0	3.907E+0	-9.901E+0	21.100E+0	21.100E+0	21.500E+0
2021-09-29 10:34:32	-110.000E+0	3.818E+0	-9.434E+0	21.100E+0	21.100E+0	21.500E+0
2021-09-29 10:34:33	-115.000E+0	3.759E+0	-12.658E+0	21.100E+0	21.100E+0	21.500E+0
2021-09-29 10:34:34	-120.000E+0	3.625E+0	-9.091E+0	21.100E+0	21.100E+0	21.500E+0
2021-09-29 10:34:35	-125.000E+0	3.619E+0	-9.434E+0	21.100E+0	21.100E+0	21.500E+0
2021-09-29 10:34:37	-130.000E+0	3.529E+0	-9.346E+0	21.100E+0	21.100E+0	21.500E+0
2021-09-29 10:34:38	-135.000E+0	3.455E+0	-11.364E+0	21.100E+0	21.100E+0	21.500E+0
2021-09-29 10:34:39	-140.000E+0	3.392E+0	-10.989E+0	21.100E+0	21.100E+0	21.500E+0
2021-09-29 10:34:40	-145.000E+0	3.325E+0	-10.753E+0	21.100E+0	21.100E+0	21.500E+0
2021-09-29 10:34:41	-150.000E+0	3.311E+0	-10.101E+0	21.100E+0	21.100E+0	21.500E+0
2021-09-29 10:34:42	-155.000E+0	3.286E+0	-10.526E+0	21.100E+0	21.100E+0	21.500E+0
2021-09-29 10:34:43	-160.000E+0	3.216E+0	-12.195E+0	21.100E+0	21.100E+0	21.500E+0
2021-09-29 10:34:44	-165.000E+0	3.138E+0	-10.870E+0	21.100E+0	21.100E+0	21.500E+0
2021-09-29 10:34:45	-170.000E+0	3.137E+0	-14.286E+0	21.100E+0	21.100E+0	21.500E+0
2021-09-29 10:34:46	-175.000E+0	3.075E+0	-10.870E+0	21.100E+0	21.100E+0	21.500E+0
2021-09-29 10:34:47	-180.000E+0	3.071E+0	-12.821E+0	21.100E+0	21.100E+0	21.500E+0
2021-09-29 10:34:48	-185.000E+0	3.028E+0	-9.259E+0	21.100E+0	21.100E+0	21.500E+0
2021-09-29 10:34:49	-190.000E+0	2.975E+0	-10.989E+0	21.100E+0	21.100E+0	21.500E+0
2021-09-29 10:34:50	-195.000E+0	2.955E+0	-11.628E+0	21.100E+0	21.100E+0	21.500E+0
2021-09-29 10:34:51	-200.000E+0	2.918E+0	-10.309E+0	21.100E+0	21.100E+0	21.500E+0
2021-09-29 10:34:53	-205.000E+0	2.868E+0	-9.346E+0	21.100E+0	21.100E+0	21.500E+0
2021-09-29 10:34:54	-210.000E+0	2.865E+0	-10.309E+0	21.100E+0	21.100E+0	21.500E+0
2021-09-29 10:34:55	-215.000E+0	2.828E+0	-8.475E+0	21.100E+0	21.100E+0	21.500E+0
2021-09-29 10:34:56	-220.000E+0	2.791E+0	-10.417E+0	21.100E+0	21.100E+0	21.500E+0
2021-09-29 10:34:57	-225.000E+0	2.750E+0	-10.526E+0	21.100E+0	21.100E+0	21.500E+0
2021-09-29 10:34:58	-230.000E+0	2.780E+0	-12.048E+0	21.100E+0	21.100E+0	21.500E+0
2021-09-29 10:34:59	-235.000E+0	2.797E+0	-12.987E+0	21.100E+0	21.100E+0	21.500E+0
2021-09-29 10:35:00	-240.000E+0	2.749E+0	-10.101E+0	21.100E+0	21.100E+0	21.500E+0
2021-09-29 10:35:01	-245.000E+0	2.765E+0	-11.364E+0	21.100E+0	21.100E+0	21.500E+0
2021-09-29 10:35:02	-250.000E+0	2.747E+0	-9.804E+0	21.100E+0	21.100E+0	21.500E+0
2021-09-29 10:35:03	-255.000E+0	2.781E+0	-10.526E+0	21.100E+0	21.100E+0	21.500E+0
2021-09-29 10:35:04	-260.000E+0	2.788E+0	-11.236E+0	21.100E+0	21.100E+0	21.500E+0
2021-09-29 10:35:05	-265.000E+0	2.777E+0	-11.364E+0	21.100E+0	21.100E+0	21.500E+0
2021-09-29 10:35:06	-270.000E+0	2.758E+0	-13.333E+0	21.100E+0	21.100E+0	21.500E+0
2021-09-29 10:35:08	-275.000E+0	2.809E+0	-10.101E+0	21.100E+0	21.100E+0	21.500E+0
2021-09-29 10:35:09	-280.000E+0	2.756E+0	-9.901E+0	21.100E+0	21.100E+0	21.400E+0
2021-09-29 10:35:10	-285.000E+0	2.770E+0	-12.658E+0	21.100E+0	21.100E+0	21.400E+0
2021-09-29 10:35:11	-290.000E+0	2.786E+0	-12.195E+0	21.100E+0	21.100E+0	21.400E+0
2021-09-29 10:35:12	-295.000E+0	2.780E+0	-11.628E+0	21.100E+0	21.100E+0	21.400E+0
2021-09-29 10:35:13	-300.000E+0	2.806E+0	-15.625E+0	21.100E+0	21.100E+0	21.400E+0
2021-09-29 10:35:14	-305.000E+0	2.785E+0	-12.658E+0	21.100E+0	21.100E+0	21.400E+0
2021-09-29 10:35:15	-310.000E+0	2.757E+0	-13.699E+0	21.200E+0	21.200E+0	21.400E+0
2021-09-29 10:35:16	-315.000E+0	2.770E+0	-12.987E+0	21.100E+0	21.100E+0	21.400E+0
2021-09-29 10:35:17	-320.000E+0	2.760E+0	-10.753E+0	21.100E+0	21.100E+0	21.400E+0
2021-09-29 10:35:18	-325.000E+0	2.760E+0	-12.658E+0	21.100E+0	21.100E+0	21.400E+0
2021-09-29 10:35:19	-330.000E+0	2.787E+0	-11.494E+0	21.100E+0	21.100E+0	21.400E+0
2021-09-29 10:35:20	-335.000E+0	2.797E+0	-11.905E+0	21.100E+0	21.100E+0	21.400E+0
2021-09-29 10:35:21	-340.000E+0	2.780E+0	-12.821E+0	21.100E+0	21.100E+0	21.400E+0
2021-09-29 10:35:23	-345.000E+0	2.814E+0	-11.905E+0	21.100E+0	21.100E+0	21.400E+0
2021-09-29 10:35:24	-350.000E+0	2.786E+0	-11.628E+0	21.100E+0	21.100E+0	21.400E+0
2021-09-29 10:35:25	-355.000E+0	2.777E+0	-10.204E+0	21.100E+0	21.100E+0	21.400E+0
2021-09-29 10:35:26	-360.000E+0	2.785E+0	-9.434E+0	21.100E+0	21.100E+0	21.400E+0
2021-09-29 10:35:27	-365.000E+0	2.803E+0	-12.987E+0	21.100E+0	21.100E+0	21.400E+0
2021-09-29 10:35:28	-370.000E+0	2.806E+0	-13.889E+0	21.100E+0	21.100E+0	21.400E+0
2021-09-29 10:35:29	-375.000E+0	2.807E+0	-12.195E+0	21.100E+0	21.100E+0	21.400E+0
2021-09-29 10:35:30	-380.000E+0	2.791E+0	-10.989E+0	21.100E+0	21.100E+0	21.400E+0
2021-09-29 10:35:31	-385.000E+0	2.803E+0	-14.286E+0	21.100E+0	21.100E+0	21.400E+0
2021-09-29 10:35:32	-390.000E+0	2.786E+0	-12.821E+0	21.100E+0	21.100E+0	21.400E+0
2021-09-29 10:35:33	-395.000E+0	2.814E+0	-11.628E+0	21.100E+0	21.100E+0	21.400E+0
2021-09-29 10:35:34	-400.000E+0	2.807E+0	-11.905E+0	21.100E+0	21.100E+0	21.400E+0
2021-09-29 10:35:35	-405.000E+0	2.783E+0	-12.987E+0	21.100E+0	21.100E+0	21.400E+0
2021-09-29 10:35:36	-410.000E+0	2.764E+0	-10.870E+0	21.100E+0	21.100E+0	21.400E+0
2021-09-29 10:35:37	-415.000E+0	2.792E+0	-13.333E+0	21.100E+0	21.100E+0	21.400E+0
2021-09-29 10:35:39	-420.000E+0	2.810E+0	-11.494E+0	21.100E+0	21.100E+0	21.400E+0
2021-09-29 10:35:40	-425.000E+0	2.799E+0	-11.765E+0	21.100E+0	21.100E+0	21.400E+0
2021-09-29 10:35:41	-430.000E+0	2.812E+0	-13.158E+0	21.100E+0	21.100E+0	21.400E+0
2021-09-29 10:35:42	-435.000E+0	2.772E+0	-10.309E+0	21.100E+0	21.100E+0	21.400E+0
2021-09-29 10:35:43	-440.000E+0	2.767E+0	-9.901E+0	21.100E+0	21.100E+0	21.400E+0
2021-09-29 10:35:44	-445.000E+0	2.760E+0	-9.901E+0	21.100E+0	21.100E+0	21.400E+0
2021-09-29 10:35:45	-450.000E+0	2.809E+0	-13.699E+0	21.100E+0	21.100E+0	21.400E+0
2021-09-29 10:35:46	-455.000E+0	2.792E+0	-12.048E+0	21.100E+0	21.100E+0	21.400E+0
2021-09-29 10:35:47	-460.000E+0	2.779E+0	-13.699E+0	21.100E+0	21.100E+0	21.400E+0
2021-09-29 10:35:48	-465.000E+0	2.808E+0	-16.667E+0	21.100E+0	21.100E+0	21.400E+0
2021-09-29 10:35:49	-470.000E+0	2.755E+0	-12.195E+0	21.100E+0	21.100E+0	21.400E+0
2021-09-29 10:35:50	-475.000E+0	2.792E+0	-15.385E+0	21.100E+0	21.100E+0	21.400E+0
2021-09-29 10:35:51	-480.000E+0	2.778E+0	-10.417E+0	21.100E+0	21.100E+0	21.400E+0
2021-09-29 10:35:52	-485.000E+0	2.787E+0	-12.346E+0	21.100E+0	21.100E+0	21.400E+0
2021-09-29 10:35:54	-490.000E+0	2.831E+0	-14.493E+0	21.100E+0	21.100E+0	21.400E+0
2021-09-29 10:35:55	-495.000E+0	2.823E+0	-12.658E+0	21.100E+0	21.100E+0	21.400E+0
2021-09-29 10:35:56	-500.000E+0	2.742E+0	-14.286E+0	21.100E+0	21.100E+0	21.400E+0

File: VPX37400_2-S_HM_W/txt_files/CV/VPX37400_049_2-S_HM_W_Left_PQC1_CapE_CV.txt
RUN_TYPE: PQC 
OPERATOR: A. Kyriakis
RUN_BEGIN_TIMESTAMP: 2021-09-28 09:27:59
NAME_LABEL: 37400_049_2-S_HM_WW
KIND_OF_PART: 2S Halfmoon W
KIND_OF_HM_FLUTE_ID: PQC1
KIND_OF_HM_STRUCT_ID: CAP_E
KIND_OF_HM_SET_ID: Left
KIND_OF_HM_CONFIG_ID: Not Used
PROCEDURE_TYPE: NONE
WAITING_TIME_S: 0.100
AC_FREQ_HZ: 10000
AC_AMPL_V: 0.250
TEMP_SET_DEGC: 20.8
AV_TEMP_DEGC: 20.8

            TIME	     VOLTS	CAPCTNC_PFRD	RESSTNC_MOHM	 TEMP_DEGC	AIR_TEMP_DEGC	    RH_CNT
2021-09-28 09:27:59	-5.000E+0	2.480E+0	71.429E+0	20.800E+0	20.800E+0	26.500E+0
2021-09-28 09:28:00	-4.900E+0	2.420E+0	250.000E+0	20.800E+0	20.800E+0	26.500E+0
2021-09-28 09:28:01	-4.800E+0	2.480E+0	142.857E+0	20.800E+0	20.800E+0	26.500E+0
2021-09-28 09:28:02	-4.700E+0	2.540E+0	500.000E+0	20.800E+0	20.800E+0	26.500E+0
2021-09-28 09:28:04	-4.600E+0	2.350E+0	125.000E+0	20.800E+0	20.800E+0	26.500E+0
2021-09-28 09:28:05	-4.500E+0	2.450E+0	62.500E+0	20.800E+0	20.800E+0	26.500E+0
2021-09-28 09:28:06	-4.400E+0	2.470E+0	111.111E+0	20.800E+0	20.800E+0	26.500E+0
2021-09-28 09:28:07	-4.300E+0	2.600E+0	111.111E+0	20.800E+0	20.800E+0	26.500E+0
2021-09-28 09:28:08	-4.200E+0	2.500E+0	111.111E+0	20.800E+0	20.800E+0	26.500E+0
2021-09-28 09:28:09	-4.100E+0	2.410E+0	500.000E+0	20.800E+0	20.800E+0	26.500E+0
2021-09-28 09:28:10	-4.000E+0	2.480E+0	0.000E+0	20.800E+0	20.800E+0	26.500E+0
2021-09-28 09:28:11	-3.900E+0	2.550E+0	125.000E+0	20.800E+0	20.800E+0	26.500E+0
2021-09-28 09:28:12	-3.800E+0	2.810E+0	52.632E+0	20.800E+0	20.800E+0	26.600E+0
2021-09-28 09:28:13	-3.700E+0	2.490E+0	166.667E+0	20.800E+0	20.800E+0	26.600E+0
2021-09-28 09:28:14	-3.600E+0	2.310E+0	142.857E+0	20.800E+0	20.800E+0	26.600E+0
2021-09-28 09:28:15	-3.500E+0	2.340E+0	142.857E+0	20.800E+0	20.800E+0	26.600E+0
2021-09-28 09:28:16	-3.400E+0	2.760E+0	500.000E+0	20.800E+0	20.800E+0	26.600E+0
2021-09-28 09:28:17	-3.300E+0	2.600E+0	90.909E+0	20.800E+0	20.800E+0	26.600E+0
2021-09-28 09:28:18	-3.200E+0	2.240E+0	111.111E+0	20.800E+0	20.800E+0	26.600E+0
2021-09-28 09:28:20	-3.100E+0	2.610E+0	40.000E+0	20.800E+0	20.800E+0	26.600E+0
2021-09-28 09:28:21	-3.000E+0	2.080E+0	71.429E+0	20.800E+0	20.800E+0	26.600E+0
2021-09-28 09:28:22	-2.900E+0	2.500E+0	1.000E+3	20.800E+0	20.800E+0	26.600E+0
2021-09-28 09:28:23	-2.800E+0	2.770E+0	55.556E+0	20.800E+0	20.800E+0	26.600E+0
2021-09-28 09:28:24	-2.700E+0	2.500E+0	71.429E+0	20.800E+0	20.800E+0	26.600E+0
2021-09-28 09:28:25	-2.600E+0	2.630E+0	250.000E+0	20.800E+0	20.800E+0	26.600E+0
2021-09-28 09:28:26	-2.500E+0	2.480E+0	76.923E+0	20.800E+0	20.800E+0	26.600E+0
2021-09-28 09:28:27	-2.400E+0	2.400E+0	142.857E+0	20.800E+0	20.800E+0	26.600E+0
2021-09-28 09:28:28	-2.300E+0	2.440E+0	500.000E+0	20.800E+0	20.800E+0	26.600E+0
2021-09-28 09:28:29	-2.200E+0	2.200E+0	166.667E+0	20.800E+0	20.800E+0	26.600E+0
2021-09-28 09:28:30	-2.100E+0	2.480E+0	-500.000E+0	20.800E+0	20.800E+0	26.600E+0
2021-09-28 09:28:31	-2.000E+0	2.300E+0	500.000E+0	20.800E+0	20.800E+0	26.600E+0
2021-09-28 09:28:32	-1.900E+0	2.370E+0	66.667E+0	20.800E+0	20.800E+0	26.600E+0
2021-09-28 09:28:33	-1.800E+0	2.580E+0	111.111E+0	20.800E+0	20.800E+0	26.600E+0
2021-09-28 09:28:34	-1.700E+0	2.420E+0	90.909E+0	20.800E+0	20.800E+0	26.600E+0
2021-09-28 09:28:36	-1.600E+0	2.200E+0	76.923E+0	20.800E+0	20.800E+0	26.600E+0
2021-09-28 09:28:37	-1.500E+0	2.540E+0	333.333E+0	20.800E+0	20.800E+0	26.600E+0
2021-09-28 09:28:38	-1.400E+0	2.620E+0	166.667E+0	20.800E+0	20.800E+0	26.600E+0
2021-09-28 09:28:39	-1.300E+0	2.500E+0	250.000E+0	20.800E+0	20.800E+0	26.600E+0
2021-09-28 09:28:40	-1.200E+0	2.530E+0	111.111E+0	20.800E+0	20.800E+0	26.500E+0
2021-09-28 09:28:41	-1.100E+0	2.450E+0	-1.000E+3	20.800E+0	20.800E+0	26.600E+0
2021-09-28 09:28:42	-1.000E+0	2.620E+0	-125.000E+0	20.800E+0	20.800E+0	26.500E+0
2021-09-28 09:28:43	-900.000E-3	2.150E+0	111.111E+0	20.800E+0	20.800E+0	26.500E+0
2021-09-28 09:28:44	-800.000E-3	2.620E+0	71.429E+0	20.800E+0	20.800E+0	26.500E+0
2021-09-28 09:28:45	-700.000E-3	2.120E+0	-66.667E+0	20.800E+0	20.800E+0	26.500E+0
2021-09-28 09:28:46	-600.000E-3	2.160E+0	100.000E+0	20.800E+0	20.800E+0	26.500E+0
2021-09-28 09:28:47	-500.000E-3	2.510E+0	333.333E+0	20.800E+0	20.800E+0	26.600E+0
2021-09-28 09:28:48	-400.000E-3	2.610E+0	333.333E+0	20.800E+0	20.800E+0	26.500E+0
2021-09-28 09:28:49	-300.000E-3	2.320E+0	76.923E+0	20.800E+0	20.800E+0	26.500E+0
2021-09-28 09:28:51	-200.000E-3	2.520E+0	-333.333E+0	20.800E+0	20.800E+0	26.500E+0
2021-09-28 09:28:52	-100.000E-3	2.480E+0	111.111E+0	20.800E+0	20.800E+0	26.500E+0
2021-09-28 09:28:53	0.000E+0	2.280E+0	111.111E+0	20.800E+0	20.800E+0	26.500E+0
2021-09-28 09:28:54	100.000E-3	2.460E+0	-76.923E+0	20.800E+0	20.800E+0	26.500E+0
2021-09-28 09:28:55	200.000E-3	2.800E+0	1.000E+3	20.800E+0	20.800E+0	26.500E+0
2021-09-28 09:28:56	300.000E-3	2.370E+0	-166.667E+0	20.800E+0	20.800E+0	26.500E+0
2021-09-28 09:28:57	400.000E-3	2.210E+0	166.667E+0	20.800E+0	20.800E+0	26.500E+0
2021-09-28 09:28:58	500.000E-3	2.750E+0	50.000E+0	20.800E+0	20.800E+0	26.500E+0
2021-09-28 09:28:59	600.000E-3	2.610E+0	31.250E+0	20.800E+0	20.800E+0	26.500E+0
2021-09-28 09:29:00	700.000E-3	2.420E+0	-142.857E+0	20.800E+0	20.800E+0	26.500E+0
2021-09-28 09:29:01	800.000E-3	2.670E+0	166.667E+0	20.800E+0	20.800E+0	26.500E+0
2021-09-28 09:29:02	900.000E-3	2.500E+0	250.000E+0	20.800E+0	20.800E+0	26.500E+0
2021-09-28 09:29:03	1.000E+0	2.390E+0	76.923E+0	20.800E+0	20.800E+0	26.500E+0
2021-09-28 09:29:04	1.100E+0	2.290E+0	-250.000E+0	20.800E+0	20.800E+0	26.500E+0
2021-09-28 09:29:05	1.200E+0	2.270E+0	333.333E+0	20.800E+0	20.800E+0	26.500E+0
2021-09-28 09:29:07	1.300E+0	2.660E+0	-111.111E+0	20.800E+0	20.800E+0	26.500E+0
2021-09-28 09:29:08	1.400E+0	2.370E+0	83.333E+0	20.800E+0	20.800E+0	26.400E+0
2021-09-28 09:29:09	1.500E+0	2.410E+0	47.619E+0	20.800E+0	20.800E+0	26.500E+0
2021-09-28 09:29:10	1.600E+0	2.650E+0	142.857E+0	20.800E+0	20.800E+0	26.400E+0
2021-09-28 09:29:11	1.700E+0	2.360E+0	-333.333E+0	20.800E+0	20.800E+0	26.400E+0
2021-09-28 09:29:12	1.800E+0	2.430E+0	-250.000E+0	20.800E+0	20.800E+0	26.400E+0
2021-09-28 09:29:13	1.900E+0	2.510E+0	-250.000E+0	20.800E+0	20.800E+0	26.400E+0
2021-09-28 09:29:14	2.000E+0	2.470E+0	-250.000E+0	20.800E+0	20.800E+0	26.400E+0
2021-09-28 09:29:15	2.100E+0	2.260E+0	0.000E+0	20.800E+0	20.800E+0	26.400E+0
2021-09-28 09:29:16	2.200E+0	2.800E+0	166.667E+0	20.800E+0	20.800E+0	26.400E+0
2021-09-28 09:29:17	2.300E+0	2.550E+0	125.000E+0	20.800E+0	20.800E+0	26.400E+0
2021-09-28 09:29:18	2.400E+0	2.280E+0	142.857E+0	20.800E+0	20.800E+0	26.400E+0
2021-09-28 09:29:19	2.500E+0	2.120E+0	-142.857E+0	20.800E+0	20.800E+0	26.400E+0
2021-09-28 09:29:20	2.600E+0	2.430E+0	200.000E+0	20.800E+0	20.800E+0	26.400E+0
2021-09-28 09:29:21	2.700E+0	2.400E+0	111.111E+0	20.800E+0	20.800E+0	26.400E+0
2021-09-28 09:29:23	2.800E+0	2.660E+0	500.000E+0	20.800E+0	20.800E+0	26.400E+0
2021-09-28 09:29:24	2.900E+0	2.530E+0	-250.000E+0	20.800E+0	20.800E+0	26.400E+0
2021-09-28 09:29:25	3.000E+0	2.250E+0	100.000E+0	20.800E+0	20.800E+0	26.400E+0
2021-09-28 09:29:26	3.100E+0	2.560E+0	333.333E+0	20.800E+0	20.800E+0	26.400E+0
2021-09-28 09:29:27	3.200E+0	2.510E+0	58.824E+0	20.800E+0	20.800E+0	26.400E+0
2021-09-28 09:29:28	3.300E+0	2.730E+0	66.667E+0	20.800E+0	20.800E+0	26.400E+0
2021-09-28 09:29:29	3.400E+0	2.540E+0	-166.667E+0	20.800E+0	20.800E+0	26.400E+0
2021-09-28 09:29:30	3.500E+0	2.400E+0	166.667E+0	20.800E+0	20.800E+0	26.400E+0
2021-09-28 09:29:31	3.600E+0	2.400E+0	142.857E+0	20.800E+0	20.800E+0	26.400E+0
2021-09-28 09:29:32	3.700E+0	2.480E+0	-200.000E+0	20.800E+0	20.800E+0	26.400E+0
2021-09-28 09:29:33	3.800E+0	2.510E+0	166.667E+0	20.800E+0	20.800E+0	26.400E+0
2021-09-28 09:29:34	3.900E+0	2.540E+0	83.333E+0	20.800E+0	20.800E+0	26.400E+0
2021-09-28 09:29:35	4.000E+0	2.320E+0	50.000E+0	20.800E+0	20.800E+0	26.300E+0
2021-09-28 09:29:36	4.100E+0	2.270E+0	142.857E+0	20.800E+0	20.800E+0	26.400E+0
2021-09-28 09:29:37	4.200E+0	2.250E+0	31.250E+0	20.800E+0	20.800E+0	26.300E+0
2021-09-28 09:29:39	4.300E+0	2.360E+0	333.333E+0	20.800E+0	20.800E+0	26.300E+0
2021-09-28 09:29:40	4.400E+0	2.520E+0	142.857E+0	20.800E+0	20.800E+0	26.300E+0
2021-09-28 09:29:41	4.500E+0	2.590E+0	200.000E+0	20.800E+0	20.800E+0	26.300E+0
2021-09-28 09:29:42	4.600E+0	2.560E+0	-500.000E+0	20.800E+0	20.800E+0	26.300E+0
2021-09-28 09:29:43	4.700E+0	2.410E+0	166.667E+0	20.800E+0	20.800E+0	26.400E+0
2021-09-28 09:29:44	4.800E+0	2.360E+0	90.909E+0	20.800E+0	20.800E+0	26.300E+0
2021-09-28 09:29:45	4.900E+0	2.490E+0	500.000E+0	20.800E+0	20.800E+0	26.300E+0
2021-09-28 09:29:46	5.000E+0	2.400E+0	200.000E+0	20.800E+0	20.800E+0	26.300E+0

File: VPX37400_2-S_HM_W/txt_files/CV/VPX37400_049_2-S_HM_W_Left_PQC1_CapW_CV.txt
RUN_TYPE: PQC 
OPERATOR: A. Kyriakis
RUN_BEGIN_TIMESTAMP: 2021-09-28 09:26:05
NAME_LABEL: 37400_049_2-S_HM_WW
KIND_OF_PART: 2S Halfmoon W
KIND_OF_HM_FLUTE_ID: PQC1
KIND_OF_HM_STRUCT_ID: CAP_W
KIND_OF_HM_SET_ID: Left
KIND_OF_HM_CONFIG_ID: Not Used
PROCEDURE_TYPE: NONE
WAITING_TIME_S: 0.100
AC_FREQ_HZ: 10000
AC_AMPL_V: 0.250
TEMP_SET_DEGC: 20.7
AV_TEMP_DEGC: 20.7

            TIME	     VOLTS	CAPCTNC_PFRD	RESSTNC_MOHM	 TEMP_DEGC	AIR_TEMP_DEGC	    RH_CNT
2021-09-28 09:26:05	-5.000E+0	2.540E+0	-1.000E+3	20.700E+0	20.700E+0	26.900E+0
2021-09-28 09:26:06	-4.900E+0	2.600E+0	-71.429E+0	20.700E+0	20.700E+0	26.900E+0
2021-09-28 09:26:07	-4.800E+0	2.680E+0	-142.857E+0	20.700E+0	20.700E+0	26.900E+0
2021-09-28 09:26:08	-4.700E+0	2.440E+0	-100.000E+0	20.700E+0	20.700E+0	26.800E+0
2021-09-28 09:26:10	-4.600E+0	2.640E+0	1.000E+3	20.700E+0	20.700E+0	26.800E+0
2021-09-28 09:26:11	-4.500E+0	2.440E+0	-142.857E+0	20.700E+0	20.700E+0	26.800E+0
2021-09-28 09:26:12	-4.400E+0	2.580E+0	66.667E+0	20.700E+0	20.700E+0	26.800E+0
2021-09-28 09:26:13	-4.300E+0	2.580E+0	-333.333E+0	20.700E+0	20.700E+0	26.800E+0
2021-09-28 09:26:14	-4.200E+0	2.530E+0	66.667E+0	20.700E+0	20.700E+0	26.800E+0
2021-09-28 09:26:15	-4.100E+0	2.360E+0	1.000E+3	20.700E+0	20.700E+0	26.800E+0
2021-09-28 09:26:16	-4.000E+0	2.510E+0	1.000E+3	20.700E+0	20.700E+0	26.800E+0
2021-09-28 09:26:17	-3.900E+0	2.540E+0	200.000E+0	20.700E+0	20.700E+0	26.800E+0
2021-09-28 09:26:18	-3.800E+0	2.440E+0	142.857E+0	20.700E+0	20.700E+0	26.800E+0
2021-09-28 09:26:19	-3.700E+0	2.520E+0	1.000E+3	20.700E+0	20.700E+0	26.800E+0
2021-09-28 09:26:20	-3.600E+0	2.680E+0	-500.000E+0	20.700E+0	20.700E+0	26.800E+0
2021-09-28 09:26:21	-3.500E+0	2.520E+0	142.857E+0	20.700E+0	20.700E+0	26.800E+0
2021-09-28 09:26:22	-3.400E+0	2.150E+0	37.037E+0	20.700E+0	20.700E+0	26.800E+0
2021-09-28 09:26:23	-3.300E+0	2.590E+0	0.000E+0	20.700E+0	20.700E+0	26.800E+0
2021-09-28 09:26:24	-3.200E+0	2.570E+0	-142.857E+0	20.700E+0	20.700E+0	26.800E+0
2021-09-28 09:26:26	-3.100E+0	2.450E+0	43.478E+0	20.700E+0	20.700E+0	26.800E+0
2021-09-28 09:26:27	-3.000E+0	2.540E+0	62.500E+0	20.700E+0	20.700E+0	26.800E+0
2021-09-28 09:26:28	-2.900E+0	2.430E+0	333.333E+0	20.700E+0	20.700E+0	26.800E+0
2021-09-28 09:26:29	-2.800E+0	2.480E+0	111.111E+0	20.700E+0	20.700E+0	26.700E+0
2021-09-28 09:26:30	-2.700E+0	2.540E+0	47.619E+0	20.700E+0	20.700E+0	26.700E+0
2021-09-28 09:26:31	-2.600E+0	2.320E+0	111.111E+0	20.700E+0	20.700E+0	26.700E+0
2021-09-28 09:26:32	-2.500E+0	2.370E+0	1.000E+3	20.700E+0	20.700E+0	26.700E+0
2021-09-28 09:26:33	-2.400E+0	2.420E+0	142.857E+0	20.700E+0	20.700E+0	26.700E+0
2021-09-28 09:26:34	-2.300E+0	2.310E+0	-166.667E+0	20.700E+0	20.700E+0	26.700E+0
2021-09-28 09:26:35	-2.200E+0	2.420E+0	111.111E+0	20.700E+0	20.700E+0	26.700E+0
2021-09-28 09:26:36	-2.100E+0	2.330E+0	-333.333E+0	20.700E+0	20.700E+0	26.700E+0
2021-09-28 09:26:37	-2.000E+0	2.410E+0	0.000E+0	20.800E+0	20.800E+0	26.700E+0
2021-09-28 09:26:38	-1.900E+0	2.520E+0	125.000E+0	20.700E+0	20.700E+0	26.700E+0
2021-09-28 09:26:39	-1.800E+0	2.720E+0	111.111E+0	20.700E+0	20.700E+0	26.700E+0
2021-09-28 09:26:40	-1.700E+0	2.220E+0	250.000E+0	20.700E+0	20.700E+0	26.700E+0
2021-09-28 09:26:42	-1.600E+0	2.610E+0	1.000E+3	20.700E+0	20.700E+0	26.700E+0
2021-09-28 09:26:43	-1.500E+0	2.580E+0	100.000E+0	20.700E+0	20.700E+0	26.700E+0
2021-09-28 09:26:44	-1.400E+0	2.450E+0	142.857E+0	20.700E+0	20.700E+0	26.700E+0
2021-09-28 09:26:45	-1.300E+0	2.670E+0	0.000E+0	20.700E+0	20.700E+0	26.700E+0
2021-09-28 09:26:46	-1.200E+0	2.510E+0	52.632E+0	20.700E+0	20.700E+0	26.700E+0
2021-09-28 09:26:47	-1.100E+0	2.320E+0	38.462E+0	20.700E+0	20.700E+0	26.700E+0
2021-09-28 09:26:48	-1.000E+0	2.670E+0	43.478E+0	20.700E+0	20.700E+0	26.700E+0
2021-09-28 09:26:49	-900.000E-3	2.490E+0	166.667E+0	20.700E+0	20.700E+0	26.700E+0
2021-09-28 09:26:50	-800.000E-3	2.330E+0	-166.667E+0	20.700E+0	20.700E+0	26.700E+0
2021-09-28 09:26:51	-700.000E-3	2.350E+0	250.000E+0	20.700E+0	20.700E+0	26.700E+0
2021-09-28 09:26:52	-600.000E-3	2.470E+0	62.500E+0	20.700E+0	20.700E+0	26.700E+0
2021-09-28 09:26:53	-500.000E-3	2.320E+0	111.111E+0	20.700E+0	20.700E+0	26.700E+0
2021-09-28 09:26:54	-400.000E-3	2.450E+0	-90.909E+0	20.700E+0	20.700E+0	26.700E+0
2021-09-28 09:26:55	-300.000E-3	2.410E+0	-250.000E+0	20.700E+0	20.700E+0	26.700E+0
2021-09-28 09:26:57	-200.000E-3	2.540E+0	0.000E+0	20.700E+0	20.700E+0	26.700E+0
2021-09-28 09:26:58	-100.000E-3	2.170E+0	1.000E+3	20.700E+0	20.700E+0	26.700E+0
2021-09-28 09:26:59	0.000E+0	2.470E+0	0.000E+0	20.700E+0	20.700E+0	26.600E+0
2021-09-28 09:27:00	100.000E-3	2.500E+0	166.667E+0	20.800E+0	20.800E+0	26.600E+0
2021-09-28 09:27:01	200.000E-3	2.440E+0	100.000E+0	20.700E+0	20.700E+0	26.600E+0
2021-09-28 09:27:02	300.000E-3	2.380E+0	55.556E+0	20.700E+0	20.700E+0	26.600E+0
2021-09-28 09:27:03	400.000E-3	2.270E+0	47.619E+0	20.700E+0	20.700E+0	26.600E+0
2021-09-28 09:27:04	500.000E-3	2.800E+0	250.000E+0	20.700E+0	20.700E+0	26.600E+0
2021-09-28 09:27:05	600.000E-3	2.560E+0	-166.667E+0	20.700E+0	20.700E+0	26.600E+0
2021-09-28 09:27:06	700.000E-3	2.380E+0	166.667E+0	20.700E+0	20.700E+0	26.600E+0
2021-09-28 09:27:07	800.000E-3	2.400E+0	125.000E+0	20.800E+0	20.800E+0	26.600E+0
2021-09-28 09:27:08	900.000E-3	2.380E+0	-166.667E+0	20.700E+0	20.700E+0	26.600E+0
2021-09-28 09:27:09	1.000E+0	2.420E+0	-333.333E+0	20.700E+0	20.700E+0	26.600E+0
2021-09-28 09:27:10	1.100E+0	2.140E+0	-333.333E+0	20.700E+0	20.700E+0	26.600E+0
2021-09-28 09:27:11	1.200E+0	2.470E+0	100.000E+0	20.700E+0	20.700E+0	26.600E+0
2021-09-28 09:27:13	1.300E+0	2.300E+0	250.000E+0	20.700E+0	20.700E+0	26.600E+0
2021-09-28 09:27:14	1.400E+0	2.650E+0	62.500E+0	20.700E+0	20.700E+0	26.600E+0
2021-09-28 09:27:15	1.500E+0	2.380E+0	-333.333E+0	20.700E+0	20.700E+0	26.600E+0
2021-09-28 09:27:16	1.600E+0	2.520E+0	1.000E+3	20.700E+0	20.700E+0	26.600E+0
2021-09-28 09:27:17	1.700E+0	2.510E+0	-166.667E+0	20.800E+0	20.800E+0	26.600E+0
2021-09-28 09:27:18	1.800E+0	2.560E+0	47.619E+0	20.700E+0	20.700E+0	26.600E+0
2021-09-28 09:27:19	1.900E+0	2.420E+0	66.667E+0	20.700E+0	20.700E+0	26.600E+0
2021-09-28 09:27:20	2.000E+0	2.420E+0	142.857E+0	20.700E+0	20.700E+0	26.600E+0
2021-09-28 09:27:21	2.100E+0	2.490E+0	41.667E+0	20.800E+0	20.800E+0	26.600E+0
2021-09-28 09:27:22	2.200E+0	2.410E+0	-125.000E+0	20.800E+0	20.800E+0	26.600E+0
2021-09-28 09:27:23	2.300E+0	2.630E+0	83.333E+0	20.700E+0	20.700E+0	26.600E+0
2021-09-28 09:27:24	2.400E+0	2.520E+0	-142.857E+0	20.800E+0	20.800E+0	26.600E+0
2021-09-28 09:27:25	2.500E+0	2.490E+0	45.455E+0	20.700E+0	20.700E+0	26.600E+0
2021-09-28 09:27:26	2.600E+0	2.330E+0	125.000E+0	20.700E+0	20.700E+0	26.600E+0
2021-09-28 09:27:27	2.700E+0	2.720E+0	142.857E+0	20.700E+0	20.700E+0	26.600E+0
2021-09-28 09:27:29	2.800E+0	2.520E+0	-500.000E+0	20.800E+0	20.800E+0	26.600E+0
2021-09-28 09:27:30	2.900E+0	2.500E+0	-500.000E+0	20.800E+0	20.800E+0	26.600E+0
2021-09-28 09:27:31	3.000E+0	2.370E+0	1.000E+3	20.800E+0	20.800E+0	26.600E+0
2021-09-28 09:27:32	3.100E+0	2.660E+0	47.619E+0	20.800E+0	20.800E+0	26.600E+0
2021-09-28 09:27:33	3.200E+0	2.460E+0	500.000E+0	20.700E+0	20.700E+0	26.600E+0
2021-09-28 09:27:34	3.300E+0	2.400E+0	142.857E+0	20.800E+0	20.800E+0	26.600E+0
2021-09-28 09:27:35	3.400E+0	2.690E+0	200.000E+0	20.800E+0	20.800E+0	26.600E+0
2021-09-28 09:27:36	3.500E+0	2.300E+0	0.000E+0	20.800E+0	20.800E+0	26.600E+0
2021-09-28 09:27:37	3.600E+0	2.190E+0	500.000E+0	20.800E+0	20.800E+0	26.600E+0
2021-09-28 09:27:38	3.700E+0	2.450E+0	500.000E+0	20.800E+0	20.800E+0	26.600E+0
2021-09-28 09:27:39	3.800E+0	2.530E+0	45.455E+0	20.700E+0	20.700E+0	26.600E+0
2021-09-28 09:27:40	3.900E+0	2.450E+0	250.000E+0	20.800E+0	20.800E+0	26.600E+0
2021-09-28 09:27:41	4.000E+0	2.720E+0	41.667E+0	20.700E+0	20.700E+0	26.600E+0
2021-09-28 09:27:42	4.100E+0	2.480E+0	83.333E+0	20.700E+0	20.700E+0	26.600E+0
2021-09-28 09:27:43	4.200E+0	2.320E+0	200.000E+0	20.800E+0	20.800E+0	26.600E+0
2021-09-28 09:27:45	4.300E+0	2.500E+0	125.000E+0	20.800E+0	20.800E+0	26.600E+0
2021-09-28 09:27:46	4.400E+0	2.390E+0	55.556E+0	20.800E+0	20.800E+0	26.600E+0
2021-09-28 09:27:47	4.500E+0	2.450E+0	-250.000E+0	20.800E+0	20.800E+0	26.600E+0
2021-09-28 09:27:48	4.600E+0	2.360E+0	333.333E+0	20.700E+0	20.700E+0	26.600E+0
2021-09-28 09:27:49	4.700E+0	2.560E+0	83.333E+0	20.800E+0	20.800E+0	26.600E+0
2021-09-28 09:27:50	4.800E+0	2.290E+0	-100.000E+0	20.700E+0	20.700E+0	26.600E+0
2021-09-28 09:27:51	4.900E+0	2.740E+0	125.000E+0	20.800E+0	20.800E+0	26.600E+0
2021-09-28 09:27:52	5.000E+0	2.650E+0	333.333E+0	20.800E+0	20.800E+0	26.500E+0

File: VPX37400_2-S_HM_W/txt_files/CV/VPX37400_049_2-S_HM_W_Left_PQC1_MOSQuarter_CV.txt
RUN_TYPE: PQC 
OPERATOR: A. Kyriakis
RUN_BEGIN_TIMESTAMP: 2021-09-28 09:23:17
NAME_LABEL: 37400_049_2-S_HM_WW
KIND_OF_PART: 2S Halfmoon W
KIND_OF_HM_FLUTE_ID: PQC1
KIND_OF_HM_STRUCT_ID: MOS_QUARTER
KIND_OF_HM_SET_ID: Left
KIND_OF_HM_CONFIG_ID: Not Used
PROCEDURE_TYPE: NONE
WAITING_TIME_S: 0.100
AC_FREQ_HZ: 10000
AC_AMPL_V: 0.250
TEMP_SET_DEGC: 20.6
AV_TEMP_DEGC: 20.6

            TIME	     VOLTS	CAPCTNC_PFRD	RESSTNC_MOHM	 TEMP_DEGC	AIR_TEMP_DEGC	    RH_CNT
2021-09-28 09:23:17	-5.000E+0	38.760E+0	6.024E+0	20.600E+0	20.600E+0	27.400E+0
2021-09-28 09:23:19	-4.900E+0	39.050E+0	5.464E+0	20.700E+0	20.700E+0	27.400E+0
2021-09-28 09:23:21	-4.800E+0	38.900E+0	5.376E+0	20.600E+0	20.600E+0	27.400E+0
2021-09-28 09:23:22	-4.700E+0	38.880E+0	5.076E+0	20.600E+0	20.600E+0	27.400E+0
2021-09-28 09:23:23	-4.600E+0	39.570E+0	4.444E+0	20.600E+0	20.600E+0	27.400E+0
2021-09-28 09:23:24	-4.500E+0	39.260E+0	4.525E+0	20.600E+0	20.600E+0	27.300E+0
2021-09-28 09:23:25	-4.400E+0	39.250E+0	4.484E+0	20.600E+0	20.600E+0	27.300E+0
2021-09-28 09:23:26	-4.300E+0	39.330E+0	4.525E+0	20.700E+0	20.700E+0	27.300E+0
2021-09-28 09:23:27	-4.200E+0	39.530E+0	3.984E+0	20.700E+0	20.700E+0	27.300E+0
2021-09-28 09:23:28	-4.100E+0	39.440E+0	4.082E+0	20.700E+0	20.700E+0	27.300E+0
2021-09-28 09:23:29	-4.000E+0	39.230E+0	4.975E+0	20.600E+0	20.600E+0	27.300E+0
2021-09-28 09:23:30	-3.900E+0	39.340E+0	4.878E+0	20.600E+0	20.600E+0	27.300E+0
2021-09-28 09:23:31	-3.800E+0	39.110E+0	4.049E+0	20.600E+0	20.600E+0	27.300E+0
2021-09-28 09:23:32	-3.700E+0	39.110E+0	4.255E+0	20.600E+0	20.600E+0	27.300E+0
2021-09-28 09:23:33	-3.600E+0	38.950E+0	4.673E+0	20.700E+0	20.700E+0	27.300E+0
2021-09-28 09:23:34	-3.500E+0	39.130E+0	3.831E+0	20.700E+0	20.700E+0	27.300E+0
2021-09-28 09:23:36	-3.400E+0	39.240E+0	4.032E+0	20.700E+0	20.700E+0	27.300E+0
2021-09-28 09:23:37	-3.300E+0	39.170E+0	4.202E+0	20.700E+0	20.700E+0	27.300E+0
2021-09-28 09:23:38	-3.200E+0	39.200E+0	4.202E+0	20.600E+0	20.600E+0	27.300E+0
2021-09-28 09:23:39	-3.100E+0	39.190E+0	4.329E+0	20.600E+0	20.600E+0	27.300E+0
2021-09-28 09:23:40	-3.000E+0	39.130E+0	3.953E+0	20.600E+0	20.600E+0	27.300E+0
2021-09-28 09:23:41	-2.900E+0	39.290E+0	4.695E+0	20.700E+0	20.700E+0	27.300E+0
2021-09-28 09:23:42	-2.800E+0	39.250E+0	4.237E+0	20.700E+0	20.700E+0	27.300E+0
2021-09-28 09:23:43	-2.700E+0	38.980E+0	4.348E+0	20.700E+0	20.700E+0	27.300E+0
2021-09-28 09:23:44	-2.600E+0	39.080E+0	4.202E+0	20.600E+0	20.600E+0	27.300E+0
2021-09-28 09:23:45	-2.500E+0	38.710E+0	4.484E+0	20.600E+0	20.600E+0	27.300E+0
2021-09-28 09:23:46	-2.400E+0	38.850E+0	4.292E+0	20.600E+0	20.600E+0	27.300E+0
2021-09-28 09:23:47	-2.300E+0	38.920E+0	4.587E+0	20.700E+0	20.700E+0	27.300E+0
2021-09-28 09:23:48	-2.200E+0	38.370E+0	4.808E+0	20.700E+0	20.700E+0	27.300E+0
2021-09-28 09:23:49	-2.100E+0	38.580E+0	4.566E+0	20.700E+0	20.700E+0	27.300E+0
2021-09-28 09:23:50	-2.000E+0	39.360E+0	4.425E+0	20.700E+0	20.700E+0	27.300E+0
2021-09-28 09:23:52	-1.900E+0	38.890E+0	4.608E+0	20.700E+0	20.700E+0	27.300E+0
2021-09-28 09:23:53	-1.800E+0	38.740E+0	4.425E+0	20.700E+0	20.700E+0	27.300E+0
2021-09-28 09:23:54	-1.700E+0	38.870E+0	4.082E+0	20.600E+0	20.600E+0	27.200E+0
2021-09-28 09:23:55	-1.600E+0	38.820E+0	4.329E+0	20.700E+0	20.700E+0	27.200E+0
2021-09-28 09:23:56	-1.500E+0	39.180E+0	4.184E+0	20.700E+0	20.700E+0	27.200E+0
2021-09-28 09:23:57	-1.400E+0	38.660E+0	4.464E+0	20.700E+0	20.700E+0	27.200E+0
2021-09-28 09:23:58	-1.300E+0	38.300E+0	4.115E+0	20.700E+0	20.700E+0	27.200E+0
2021-09-28 09:23:59	-1.200E+0	38.460E+0	4.219E+0	20.700E+0	20.700E+0	27.200E+0
2021-09-28 09:24:00	-1.100E+0	38.670E+0	4.444E+0	20.600E+0	20.600E+0	27.200E+0
2021-09-28 09:24:01	-1.000E+0	38.560E+0	4.762E+0	20.700E+0	20.700E+0	27.200E+0
2021-09-28 09:24:02	-900.000E-3	38.690E+0	4.132E+0	20.700E+0	20.700E+0	27.200E+0
2021-09-28 09:24:03	-800.000E-3	38.240E+0	4.065E+0	20.700E+0	20.700E+0	27.200E+0
2021-09-28 09:24:04	-700.000E-3	38.210E+0	3.922E+0	20.700E+0	20.700E+0	27.200E+0
2021-09-28 09:24:05	-600.000E-3	38.750E+0	4.525E+0	20.700E+0	20.700E+0	27.200E+0
2021-09-28 09:24:07	-500.000E-3	38.270E+0	5.025E+0	20.700E+0	20.700E+0	27.200E+0
2021-09-28 09:24:08	-400.000E-3	39.070E+0	4.098E+0	20.700E+0	20.700E+0	27.200E+0
2021-09-28 09:24:09	-300.000E-3	38.430E+0	4.405E+0	20.700E+0	20.700E+0	27.200E+0
2021-09-28 09:24:10	-200.000E-3	38.010E+0	4.202E+0	20.700E+0	20.700E+0	27.200E+0
2021-09-28 09:24:11	-100.000E-3	37.990E+0	4.032E+0	20.700E+0	20.700E+0	27.200E+0
2021-09-28 09:24:12	0.000E+0	37.710E+0	3.953E+0	20.700E+0	20.700E+0	27.200E+0
2021-09-28 09:24:13	100.000E-3	37.920E+0	4.902E+0	20.700E+0	20.700E+0	27.200E+0
2021-09-28 09:24:14	200.000E-3	37.760E+0	4.016E+0	20.700E+0	20.700E+0	27.200E+0
2021-09-28 09:24:15	300.000E-3	38.050E+0	4.237E+0	20.700E+0	20.700E+0	27.200E+0
2021-09-28 09:24:16	400.000E-3	37.960E+0	4.525E+0	20.700E+0	20.700E+0	27.200E+0
2021-09-28 09:24:17	500.000E-3	37.200E+0	4.464E+0	20.700E+0	20.700E+0	27.200E+0
2021-09-28 09:24:18	600.000E-3	37.340E+0	4.464E+0	20.700E+0	20.700E+0	27.200E+0
2021-09-28 09:24:19	700.000E-3	37.480E+0	4.132E+0	20.700E+0	20.700E+0	27.200E+0
2021-09-28 09:24:20	800.000E-3	37.700E+0	3.937E+0	20.700E+0	20.700E+0	27.200E+0
2021-09-28 09:24:22	900.000E-3	37.100E+0	4.098E+0	20.700E+0	20.700E+0	27.200E+0
2021-09-28 09:24:23	1.000E+0	37.170E+0	4.587E+0	20.700E+0	20.700E+0	27.100E+0
2021-09-28 09:24:24	1.100E+0	36.740E+0	4.651E+0	20.700E+0	20.700E+0	27.100E+0
2021-09-28 09:24:25	1.200E+0	36.730E+0	4.464E+0	20.700E+0	20.700E+0	27.100E+0
2021-09-28 09:24:26	1.300E+0	36.180E+0	4.444E+0	20.700E+0	20.700E+0	27.100E+0
2021-09-28 09:24:27	1.400E+0	35.640E+0	4.673E+0	20.700E+0	20.700E+0	27.100E+0
2021-09-28 09:24:28	1.500E+0	35.520E+0	4.444E+0	20.700E+0	20.700E+0	27.100E+0
2021-09-28 09:24:29	1.600E+0	34.840E+0	4.808E+0	20.700E+0	20.700E+0	27.100E+0
2021-09-28 09:24:30	1.700E+0	33.750E+0	4.184E+0	20.700E+0	20.700E+0	27.100E+0
2021-09-28 09:24:31	1.800E+0	32.700E+0	4.651E+0	20.700E+0	20.700E+0	27.100E+0
2021-09-28 09:24:32	1.900E+0	29.780E+0	5.587E+0	20.700E+0	20.700E+0	27.100E+0
2021-09-28 09:24:33	2.000E+0	26.140E+0	17.857E+0	20.700E+0	20.700E+0	27.100E+0
2021-09-28 09:24:34	2.100E+0	25.610E+0	333.333E+0	20.700E+0	20.700E+0	27.100E+0
2021-09-28 09:24:35	2.200E+0	27.890E+0	-43.478E+0	20.700E+0	20.700E+0	27.100E+0
2021-09-28 09:24:36	2.300E+0	31.300E+0	55.556E+0	20.700E+0	20.700E+0	27.100E+0
2021-09-28 09:24:38	2.400E+0	36.390E+0	17.544E+0	20.700E+0	20.700E+0	27.100E+0
2021-09-28 09:24:39	2.500E+0	42.450E+0	16.129E+0	20.700E+0	20.700E+0	27.100E+0
2021-09-28 09:24:40	2.600E+0	48.890E+0	10.417E+0	20.700E+0	20.700E+0	27.100E+0
2021-09-28 09:24:41	2.700E+0	56.370E+0	23.256E+0	20.700E+0	20.700E+0	27.100E+0
2021-09-28 09:24:42	2.800E+0	60.920E+0	16.667E+0	20.700E+0	20.700E+0	27.100E+0
2021-09-28 09:24:43	2.900E+0	65.040E+0	12.987E+0	20.700E+0	20.700E+0	27.100E+0
2021-09-28 09:24:44	3.000E+0	68.770E+0	13.514E+0	20.700E+0	20.700E+0	27.100E+0
2021-09-28 09:24:45	3.100E+0	72.300E+0	12.195E+0	20.700E+0	20.700E+0	27.100E+0
2021-09-28 09:24:46	3.200E+0	75.050E+0	11.364E+0	20.700E+0	20.700E+0	27.100E+0
2021-09-28 09:24:47	3.300E+0	77.880E+0	8.000E+0	20.700E+0	20.700E+0	27.100E+0
2021-09-28 09:24:48	3.400E+0	79.740E+0	10.204E+0	20.700E+0	20.700E+0	27.100E+0
2021-09-28 09:24:49	3.500E+0	80.870E+0	9.524E+0	20.700E+0	20.700E+0	27.000E+0
2021-09-28 09:24:50	3.600E+0	81.970E+0	9.346E+0	20.700E+0	20.700E+0	27.000E+0
2021-09-28 09:24:51	3.700E+0	82.360E+0	9.346E+0	20.700E+0	20.700E+0	27.000E+0
2021-09-28 09:24:53	3.800E+0	82.800E+0	9.091E+0	20.700E+0	20.700E+0	27.000E+0
2021-09-28 09:24:54	3.900E+0	82.960E+0	7.874E+0	20.700E+0	20.700E+0	27.000E+0
2021-09-28 09:24:55	4.000E+0	83.460E+0	8.475E+0	20.700E+0	20.700E+0	27.000E+0
2021-09-28 09:24:56	4.100E+0	83.270E+0	9.174E+0	20.700E+0	20.700E+0	27.100E+0
2021-09-28 09:24:57	4.200E+0	84.070E+0	7.092E+0	20.700E+0	20.700E+0	27.000E+0
2021-09-28 09:24:58	4.300E+0	84.240E+0	8.696E+0	20.700E+0	20.700E+0	27.000E+0
2021-09-28 09:24:59	4.400E+0	84.340E+0	8.850E+0	20.700E+0	20.700E+0	27.000E+0
2021-09-28 09:25:00	4.500E+0	84.640E+0	6.803E+0	20.700E+0	20.700E+0	27.000E+0
2021-09-28 09:25:01	4.600E+0	84.890E+0	8.929E+0	20.700E+0	20.700E+0	27.000E+0
2021-09-28 09:25:02	4.700E+0	84.920E+0	6.944E+0	20.700E+0	20.700E+0	27.100E+0
2021-09-28 09:25:03	4.800E+0	85.120E+0	7.812E+0	20.700E+0	20.700E+0	27.000E+0
2021-09-28 09:25:04	4.900E+0	85.620E+0	8.130E+0	20.700E+0	20.700E+0	27.000E+0
2021-09-28 09:25:05	5.000E+0	85.040E+0	8.264E+0	20.700E+0	20.700E+0	27.000E+0
2021-09-28 09:25:06	5.100E+0	85.320E+0	8.197E+0	20.700E+0	20.700E+0	27.000E+0
2021-09-28 09:25:08	5.200E+0	85.320E+0	8.065E+0	20.700E+0	20.700E+0	27.000E+0
2021-09-28 09:25:09	5.300E+0	85.300E+0	10.101E+0	20.700E+0	20.700E+0	27.000E+0
2021-09-28 09:25:10	5.400E+0	85.600E+0	7.752E+0	20.700E+0	20.700E+0	27.100E+0
2021-09-28 09:25:11	5.500E+0	85.580E+0	7.407E+0	20.700E+0	20.700E+0	27.000E+0
2021-09-28 09:25:12	5.600E+0	85.590E+0	7.576E+0	20.700E+0	20.700E+0	27.000E+0
2021-09-28 09:25:13	5.700E+0	85.550E+0	8.696E+0	20.700E+0	20.700E+0	27.000E+0
2021-09-28 09:25:14	5.800E+0	85.870E+0	8.621E+0	20.700E+0	20.700E+0	27.000E+0
2021-09-28 09:25:15	5.900E+0	86.260E+0	8.130E+0	20.700E+0	20.700E+0	27.000E+0
2021-09-28 09:25:16	6.000E+0	85.630E+0	7.937E+0	20.700E+0	20.700E+0	27.100E+0
2021-09-28 09:25:17	6.100E+0	85.920E+0	8.264E+0	20.700E+0	20.700E+0	27.000E+0
2021-09-28 09:25:18	6.200E+0	86.180E+0	8.475E+0	20.700E+0	20.700E+0	27.000E+0
2021-09-28 09:25:19	6.300E+0	86.100E+0	7.752E+0	20.700E+0	20.700E+0	27.000E+0
2021-09-28 09:25:20	6.400E+0	86.270E+0	8.475E+0	20.700E+0	20.700E+0	27.000E+0
2021-09-28 09:25:21	6.500E+0	86.440E+0	8.000E+0	20.700E+0	20.700E+0	27.000E+0
2021-09-28 09:25:23	6.600E+0	85.710E+0	10.101E+0	20.700E+0	20.700E+0	27.000E+0
2021-09-28 09:25:24	6.700E+0	86.020E+0	7.194E+0	20.700E+0	20.700E+0	27.000E+0
2021-09-28 09:25:25	6.800E+0	86.370E+0	7.937E+0	20.700E+0	20.700E+0	27.000E+0
2021-09-28 09:25:26	6.900E+0	86.560E+0	6.711E+0	20.700E+0	20.700E+0	27.000E+0
2021-09-28 09:25:27	7.000E+0	85.860E+0	7.937E+0	20.700E+0	20.700E+0	27.000E+0
2021-09-28 09:25:28	7.100E+0	86.820E+0	8.000E+0	20.700E+0	20.700E+0	27.000E+0
2021-09-28 09:25:29	7.200E+0	86.010E+0	6.849E+0	20.700E+0	20.700E+0	27.000E+0
2021-09-28 09:25:30	7.300E+0	86.100E+0	9.615E+0	20.700E+0	20.700E+0	27.000E+0
2021-09-28 09:25:31	7.400E+0	86.610E+0	7.874E+0	20.700E+0	20.700E+0	27.000E+0
2021-09-28 09:25:32	7.500E+0	86.360E+0	7.519E+0	20.700E+0	20.700E+0	27.000E+0
2021-09-28 09:25:33	7.600E+0	86.260E+0	7.143E+0	20.700E+0	20.700E+0	27.000E+0
2021-09-28 09:25:34	7.700E+0	86.570E+0	6.250E+0	20.700E+0	20.700E+0	27.000E+0
2021-09-28 09:25:35	7.800E+0	86.430E+0	8.850E+0	20.700E+0	20.700E+0	27.000E+0
2021-09-28 09:25:36	7.900E+0	86.500E+0	6.897E+0	20.700E+0	20.700E+0	27.000E+0
2021-09-28 09:25:37	8.000E+0	86.090E+0	8.772E+0	20.700E+0	20.700E+0	27.000E+0
2021-09-28 09:25:39	8.100E+0	86.610E+0	7.752E+0	20.700E+0	20.700E+0	27.000E+0
2021-09-28 09:25:40	8.200E+0	86.570E+0	7.634E+0	20.700E+0	20.700E+0	27.000E+0
2021-09-28 09:25:41	8.300E+0	86.390E+0	8.197E+0	20.700E+0	20.700E+0	27.000E+0
2021-09-28 09:25:42	8.400E+0	86.240E+0	8.130E+0	20.700E+0	20.700E+0	27.000E+0
2021-09-28 09:25:43	8.500E+0	86.300E+0	8.403E+0	20.700E+0	20.700E+0	27.000E+0
2021-09-28 09:25:44	8.600E+0	86.710E+0	7.519E+0	20.700E+0	20.700E+0	27.000E+0
2021-09-28 09:25:45	8.700E+0	86.380E+0	7.874E+0	20.700E+0	20.700E+0	27.000E+0
2021-09-28 09:25:46	8.800E+0	86.470E+0	8.475E+0	20.700E+0	20.700E+0	27.000E+0
2021-09-28 09:25:47	8.900E+0	86.470E+0	7.246E+0	20.700E+0	20.700E+0	26.900E+0
2021-09-28 09:25:48	9.000E+0	86.680E+0	7.353E+0	20.700E+0	20.700E+0	26.900E+0
2021-09-28 09:25:49	9.100E+0	86.390E+0	9.259E+0	20.700E+0	20.700E+0	26.900E+0
2021-09-28 09:25:50	9.200E+0	86.350E+0	7.353E+0	20.700E+0	20.700E+0	26.900E+0
2021-09-28 09:25:51	9.300E+0	86.390E+0	9.615E+0	20.700E+0	20.700E+0	26.900E+0
2021-09-28 09:25:52	9.400E+0	86.750E+0	6.250E+0	20.700E+0	20.700E+0	26.900E+0
2021-09-28 09:25:54	9.500E+0	86.330E+0	7.576E+0	20.700E+0	20.700E+0	26.900E+0
2021-09-28 09:25:55	9.600E+0	86.760E+0	7.042E+0	20.700E+0	20.700E+0	26.900E+0
2021-09-28 09:25:56	9.700E+0	86.430E+0	6.897E+0	20.700E+0	20.700E+0	26.900E+0
2021-09-28 09:25:57	9.800E+0	86.550E+0	7.353E+0	20.700E+0	20.700E+0	26.900E+0
2021-09-28 09:25:58	9.900E+0	86.580E+0	7.143E+0	20.700E+0	20.700E+0	26.900E+0
2021-09-28 09:25:59	10.000E+0	86.330E+0	8.264E+0	20.700E+0	20.700E+0	26.900E+0
